Repository: LGoliatt/forecasting-3934429

# AutoML-Based Prediction of Unconfined Compressive Strength of Stabilized Soils: A Multi-Dataset Evaluation on Worldwide Experimental Data

This project uses **AutoML** with a focus on different libraries. To ensure compatibility between libraries, it is necessary to use specific versions of Python and the packages involved.

**It is highly recommended to run the project on Linux**. If you are using Windows, it is recommended to use WSL (Windows Subsystem for Linux). 
Before running the project, be sure to install the packages:

- **AutoGluon** 0.7.0
- **AutoKeras** 1.0.20
- **CMake** 3.28.3
- **Cython** 3.1.3
- **FLAML** 1.2.4
- **g++** 13.3.0
- **H2O** 3.44.0.3
- **Jinja2** 3.1.6
- **Joblib** 1.5.1
- **Keras-Tuner** 1.4.7
- **Matplotlib** 3.9.4
- **NumPy** 1.23.5
- **OpenJDK** 21.0.8
- **Openpyxl** 3.1.2
- **Pandas** 1.5.3
- **Permetrics** 2.0.0
- **Pip** 25.2
- **Poetry** 1.8.2
- **Python** 3.9.23
- **Scikit-Learn** 1.2.2
- **Scipy** 1.11.4
- **Seaborn** 0.12.2
- **Skillmetrics** 1.1.8
- **TPOT** 0.12.1
- **Tensorflow** 2.9.3

# File "read_data_ucs.py"

Read 10 datasets with information about the Unconfined Compressive Strength (UCS) of soils.

**Datasets**
Here are the datasets and related functions/papers:
* Dataset 'D1': "read_gajurel" (treatment='Lime')
* Dataset 'D2': "read_gajurel" (treatment='Cement')
* Dataset 'D3': "read_ngo"
* Dataset 'D4': "read_priyadarshee"
* Dataset 'D5': "read_mozumder"
* Dataset 'D6': "read_taffese"
* Dataset 'D7': "read_tabarsa"
* Dataset 'D8': "read_mahmoodzadeh"
* Dataset 'D9': "read_wang"
* Dataset 'D10': "read_zhang"

## Datasets 'D1 e D2': function "read_gajurel"

**Title**: Machine learning methods to map stabilizer effectiveness based on common soil properties

**Authors and year**: Gajurel et al., 2020

**Journal**: [Transportation Geotechnics](https://doi.org/10.1016/j.trgeo.2020.100506)

**Abstract**

Most chemical stabilization guidelines for subgrade/base use unconfined compressive strength (UCS) of treated soils as the primary acceptance criteria for selecting optimum stabilizer in laboratory testing. Establishing optimal additive content to augment UCS involves a resource-intensive trial-and-error procedure. Also, samples collected from discrete locations for laboratory trials may not be representative of the overall site. This study aims to minimize the number of laboratory trials and help strategize sampling locations by developing spatial maps of UCS at different treatment levels for lime and cement. These spatial maps were developed using machine-learning techniques, and using a database compiled from various reported studies on lime and cement stabilization of soils in the United States. Supervised learning methods under regression and classification categories were used to quantify and classify UCS values after treatments, respectively. Commonly available soil properties like Atterberg limits, gradation, and organic contents along with treatment type and amount were used as predictors and UCS values as the response. Median R2 for the best regression model was 0.75 for lime and 0.82 for cement, while the Correct Prediction Rate (CPR) for the best classification model was 92\% for lime and 80\% for cement. Results showed that satisfactory predictions could be made regarding stabilizer effectiveness using simple soil information commonly available. Best performing models for cement treatment were selected for generating the spatial maps for two counties in Montana. Soil samples collected from these counties were tested with different cement contents to verify the predictions. The results indicate that the Pearson's correlation coefficient for the regression model was 0.78 and CPR for the classification model was 92\%. The authors hope that this study and future studies like these will increase data-driven-decision-making in geotechnical engineering practices.

**Introduction**

Soil samples are prepared using the initial estimates and tested for unconfined compressive strengths (UCS). This process is iterated for different types and amounts of stabilizers until a target strength is achieved. For obtaining a single UCS value for a given type and amount of stabilizer, <mark>testing procedure generally takes 7–28 days</mark> excluding sample preparation time. Also, since randomly selected sampling locations are put through this process, the optimized stabilizer type and amount may not be representative of the entire site. As a solution to these problems, the current study is focused on developing machine learning models that could predict optimal stabilizer amounts using simple soil properties. This predicted amount can then be verified quickly in the laboratory, thereby <mark>the proposed machine learning based method minimizes the time and effort required for establishing optimal stabilizer amounts</mark>. Moreover, these models can generate spatial maps of stabilizer effectiveness that can help strategize sampling locations for laboratory testing.

File: data/data_kardani/kardani.csv
Cement content (%),Suction (MPa),Dry density (g/cm3),UCS (MPa)
0,3.29,1.38,1.16
3,3.29,1.38,1.54
5,3.29,1.38,1.91
8,3.29,1.38,4.06
0,3.29,1.23,0.41
3,3.29,1.23,0.43
5,3.29,1.23,1.1
8,3.29,1.23,2.11
0,3.29,1.08,0.1
3,3.29,1.08,0.17
5,3.29,1.08,0.51
8,3.29,1.08,0.78
0,21.82,1.38,2.8
3,21.82,1.38,3.36
5,21.82,1.38,4.12
8,21.82,1.38,7.77
0,21.82,1.23,0.72
3,21.82,1.23,0.88
5,21.82,1.23,1.95
8,21.82,1.23,3.28
0,21.82,1.08,0.18
3,21.82,1.08,0.22
5,21.82,1.08,0.56
8,21.82,1.08,0.88
0,38,1.38,3.55
3,38,1.38,3.97
5,38,1.38,4.46
8,38,1.38,8.22
0,38,1.23,0.91
3,38,1.23,1.2
5,38,1.23,2.06
8,38,1.23,3.47
0,38,1.08,0.24
3,38,1.08,0.29
5,38,1.08,0.65
8,38,1.08,1
0,48.42,1.38,4.16
3,48.42,1.38,4.98
5,48.42,1.38,5.41
8,48.42,1.38,9.44
0,48.42,1.23,1.06
3,48.42,1.23,1.37
5,48.42,1.23,2.27
8,48.42,1.23,3.83
0,48.42,1.08,0.32
3,48.42,1.08,0.35
5,48.42,1.08,0.78
8,48.42,1.08,1.05
0,113.5,1.38,4.55
3,113.5,1.38,5.31
5,113.5,1.38,7.68
8,113.5,1.38,12.2
0,113.5,1.23,1.32
3,113.5,1.23,1.6
5,113.5,1.23,2.82
8,113.5,1.23,4.55
0,113.5,1.08,0.45
3,113.5,1.08,0.48
5,113.5,1.08,0.87
8,113.5,1.08,1.28
0,149.51,1.38,4.94
3,149.51,1.38,5.65
5,149.51,1.38,8.74
8,149.51,1.38,13.3
0,149.51,1.23,1.75
3,149.51,1.23,2.03
5,149.51,1.23,3.93
8,149.51,1.23,6.26
0,149.51,1.08,0.5
3,149.51,1.08,0.56
5,149.51,1.08,1.19
8,149.51,1.08,1.76
0,198.14,1.38,5.72
3,198.14,1.38,7.48
5,198.14,1.38,12
8,198.14,1.38,19.3
0,198.14,1.23,1.83
3,198.14,1.23,2.22
5,198.14,1.23,4.44
8,198.14,1.23,6.7
0,198.14,1.08,0.66
3,198.14,1.08,0.73
5,198.14,1.08,1.44
8,198.14,1.08,1.9
0,286.7,1.38,7.44
3,286.7,1.38,10
5,286.7,1.38,15.7
8,286.7,1.38,22.1
0,286.7,1.23,2.21
3,286.7,1.23,2.5
5,286.7,1.23,5.46
8,286.7,1.23,8.53
0,286.7,1.08,0.72
3,286.7,1.08,0.87
5,286.7,1.08,1.52
8,286.7,1.08,2.29
