Repository: LGoliatt/forecasting-3934429

# AutoML-Based Prediction of Unconfined Compressive Strength of Stabilized Soils: A Multi-Dataset Evaluation on Worldwide Experimental Data

This project uses **AutoML** with a focus on different libraries. To ensure compatibility between libraries, it is necessary to use specific versions of Python and the packages involved.

**It is highly recommended to run the project on Linux**. If you are using Windows, it is recommended to use WSL (Windows Subsystem for Linux). 
Before running the project, be sure to install the packages:

- **AutoGluon** 0.7.0
- **AutoKeras** 1.0.20
- **CMake** 3.28.3
- **Cython** 3.1.3
- **FLAML** 1.2.4
- **g++** 13.3.0
- **H2O** 3.44.0.3
- **Jinja2** 3.1.6
- **Joblib** 1.5.1
- **Keras-Tuner** 1.4.7
- **Matplotlib** 3.9.4
- **NumPy** 1.23.5
- **OpenJDK** 21.0.8
- **Openpyxl** 3.1.2
- **Pandas** 1.5.3
- **Permetrics** 2.0.0
- **Pip** 25.2
- **Poetry** 1.8.2
- **Python** 3.9.23
- **Scikit-Learn** 1.2.2
- **Scipy** 1.11.4
- **Seaborn** 0.12.2
- **Skillmetrics** 1.1.8
- **TPOT** 0.12.1
- **Tensorflow** 2.9.3

# File "read_data_ucs.py"

Read 10 datasets with information about the Unconfined Compressive Strength (UCS) of soils.

**Datasets**
Here are the datasets and related functions/papers:
* Dataset 'D1': "read_gajurel" (treatment='Lime')
* Dataset 'D2': "read_gajurel" (treatment='Cement')
* Dataset 'D3': "read_ngo"
* Dataset 'D4': "read_priyadarshee"
* Dataset 'D5': "read_mozumder"
* Dataset 'D6': "read_taffese"
* Dataset 'D7': "read_tabarsa"
* Dataset 'D8': "read_mahmoodzadeh"
* Dataset 'D9': "read_wang"
* Dataset 'D10': "read_zhang"

## Datasets 'D1 e D2': function "read_gajurel"

**Title**: Machine learning methods to map stabilizer effectiveness based on common soil properties

**Authors and year**: Gajurel et al., 2020

**Journal**: [Transportation Geotechnics](https://doi.org/10.1016/j.trgeo.2020.100506)

**Abstract**

Most chemical stabilization guidelines for subgrade/base use unconfined compressive strength (UCS) of treated soils as the primary acceptance criteria for selecting optimum stabilizer in laboratory testing. Establishing optimal additive content to augment UCS involves a resource-intensive trial-and-error procedure. Also, samples collected from discrete locations for laboratory trials may not be representative of the overall site. This study aims to minimize the number of laboratory trials and help strategize sampling locations by developing spatial maps of UCS at different treatment levels for lime and cement. These spatial maps were developed using machine-learning techniques, and using a database compiled from various reported studies on lime and cement stabilization of soils in the United States. Supervised learning methods under regression and classification categories were used to quantify and classify UCS values after treatments, respectively. Commonly available soil properties like Atterberg limits, gradation, and organic contents along with treatment type and amount were used as predictors and UCS values as the response. Median R2 for the best regression model was 0.75 for lime and 0.82 for cement, while the Correct Prediction Rate (CPR) for the best classification model was 92\% for lime and 80\% for cement. Results showed that satisfactory predictions could be made regarding stabilizer effectiveness using simple soil information commonly available. Best performing models for cement treatment were selected for generating the spatial maps for two counties in Montana. Soil samples collected from these counties were tested with different cement contents to verify the predictions. The results indicate that the Pearson's correlation coefficient for the regression model was 0.78 and CPR for the classification model was 92\%. The authors hope that this study and future studies like these will increase data-driven-decision-making in geotechnical engineering practices.

**Introduction**

Soil samples are prepared using the initial estimates and tested for unconfined compressive strengths (UCS). This process is iterated for different types and amounts of stabilizers until a target strength is achieved. For obtaining a single UCS value for a given type and amount of stabilizer, <mark>testing procedure generally takes 7–28 days</mark> excluding sample preparation time. Also, since randomly selected sampling locations are put through this process, the optimized stabilizer type and amount may not be representative of the entire site. As a solution to these problems, the current study is focused on developing machine learning models that could predict optimal stabilizer amounts using simple soil properties. This predicted amount can then be verified quickly in the laboratory, thereby <mark>the proposed machine learning based method minimizes the time and effort required for establishing optimal stabilizer amounts</mark>. Moreover, these models can generate spatial maps of stabilizer effectiveness that can help strategize sampling locations for laboratory testing.

File: data/data_tabarsa/tabarsa.csv
test no.,soil type,gamma_d (kN/m3),curing time (d),C (%),L (%),R (%),q_u (kPa)
1,SM,14,7,0.000,0.000,0.000,105
2,SM,14,7,1.250,2.500,1.250,247
3,SM,14,7,1.875,3.750,1.875,300
4,SM,14,7,2.500,5.000,2.500,320
5,SM,14,7,3.125,6.250,3.125,289
6,SM,15,7,1.250,2.500,1.250,294
7,SM,15,7,1.875,3.750,1.875,461
8,SM,15,7,2.500,5.000,2.500,447
9,SM,15,7,3.125,6.250,3.125,546
10,SM,16,7,1.250,2.500,1.250,512
11,SM,16,7,1.875,3.750,1.875,684
12,SM,16,7,2.500,5.000,2.500,854
13,SM,16,7,3.125,6.250,3.125,833
14,SM,17,7,1.250,2.500,1.250,879
15,SM,17,7,1.875,3.750,1.875,975
16,SM,17,7,2.500,5.000,2.500,1300
17,SM,17,7,3.125,6.250,3.125,1321
18,SM,14,28,1.250,2.500,1.250,274
19,SM,14,28,1.875,3.750,1.875,349
20,SM,14,28,2.500,5.000,2.500,423
21,SM,14,28,3.125,6.250,3.125,603
22,SM,15,28,1.250,2.500,1.250,329
23,SM,15,28,1.875,3.750,1.875,584
24,SM,15,28,2.500,5.000,2.500,752
25,SM,15,28,3.125,6.250,3.125,807
26,SM,16,28,1.250,2.500,1.250,589
27,SM,16,28,1.875,3.750,1.875,746
28,SM,16,28,2.500,5.000,2.500,1192
29,SM,16,28,3.125,6.250,3.125,1203
30,SM,17,28,1.250,2.500,1.250,890
31,SM,17,28,1.875,3.750,1.875,1421
32,SM,17,28,2.500,5.000,2.500,1865
33,SM,17,28,3.125,6.250,3.125,1724
34,SM,14,60,1.250,2.500,1.250,425
35,SM,14,60,1.875,3.750,1.875,559
36,SM,14,60,2.500,5.000,2.500,602
37,SM,14,60,3.125,6.250,3.125,812
38,SM,15,60,1.250,2.500,1.250,539
39,SM,15,60,1.875,3.750,1.875,744
40,SM,15,60,2.500,5.000,2.500,944
41,SM,15,60,3.125,6.250,3.125,1052
42,SM,16,60,1.250,2.500,1.250,783
43,SM,16,60,1.875,3.750,1.875,900
44,SM,16,60,2.500,5.000,2.500,1509
45,SM,16,60,3.125,6.250,3.125,1476
46,SM,17,60,1.250,2.500,1.250,1005
47,SM,17,60,1.875,3.750,1.875,1559
48,SM,17,60,2.500,5.000,2.500,2099
49,SM,17,60,3.125,6.250,3.125,1947
50,SM,14,7,1.250,2.500,0.000,202
51,SM,14,7,1.875,3.750,0.000,279
52,SM,14,7,2.500,5.000,0.000,306
53,SM,14,7,3.125,6.250,0.000,312
54,SM,14,28,1.250,2.500,0.000,237
55,SM,14,28,1.875,3.750,0.000,352
56,SM,14,28,2.500,5.000,0.000,377
57,SM,14,28,3.125,6.250,0.000,462
58,SM,14,60,1.250,2.500,0.000,336
59,SM,14,60,1.875,3.750,0.000,480
60,SM,14,60,2.500,5.000,0.000,522
61,SM,14,60,3.125,6.250,0.000,517
62,MH,11,0,0.000,0.000,0.000,25
63,MH,11,7,1.250,2.500,1.250,60
64,MH,11,7,1.875,3.750,1.875,63
65,MH,11,7,2.500,5.000,2.500,65
66,MH,11,7,3.125,6.250,3.125,83
67,MH,11,7,3.750,7.500,3.750,81
68,MH,12,7,1.250,2.500,1.250,67
69,MH,12,7,1.875,3.750,1.875,73
70,MH,12,7,2.500,5.000,2.500,79
71,MH,12,7,3.125,6.250,3.125,108
72,MH,12,7,3.750,7.500,3.750,86
73,MH,13,7,1.250,2.500,1.250,112
74,MH,13,7,1.875,3.750,1.875,122
75,MH,13,7,2.500,5.000,2.500,148
76,MH,13,7,3.125,6.250,3.125,176
77,MH,13,7,3.750,7.500,3.750,150
78,MH,14,7,1.250,2.500,1.250,204
79,MH,14,7,1.875,3.750,1.875,239
80,MH,14,7,2.500,5.000,2.500,262
81,MH,14,7,3.125,6.250,3.125,285
82,MH,14,7,3.750,7.500,3.750,293
83,MH,11,28,1.250,2.500,1.250,117
84,MH,11,28,1.875,3.750,1.875,121
85,MH,11,28,2.500,5.000,2.500,133
86,MH,11,28,3.125,6.250,3.125,150
87,MH,11,28,3.750,7.500,3.750,174
88,MH,12,28,1.250,2.500,1.250,125
89,MH,12,28,1.875,3.750,1.875,130
90,MH,12,28,2.500,5.000,2.500,140
91,MH,12,28,3.125,6.250,3.125,198
92,MH,12,28,3.750,7.500,3.750,199
93,MH,13,28,1.250,2.500,1.250,160
94,MH,13,28,1.875,3.750,1.875,191
95,MH,13,28,2.500,5.000,2.500,238
96,MH,13,28,3.125,6.250,3.125,323
97,MH,13,28,3.750,7.500,3.750,329
98,MH,14,28,1.250,2.500,1.250,276
99,MH,14,28,1.875,3.750,1.875,358
100,MH,14,28,2.500,5.000,2.500,373
101,MH,14,28,3.125,6.250,3.125,456
102,MH,14,28,3.750,7.500,3.750,447
103,MH,11,60,1.250,2.500,1.250,121
104,MH,11,60,1.875,3.750,1.875,135
105,MH,11,60,2.500,5.000,2.500,138
106,MH,11,60,3.125,6.250,3.125,151
107,MH,11,60,3.750,7.500,3.750,181
108,MH,12,60,1.250,2.500,1.250,151
109,MH,12,60,1.875,3.750,1.875,136
110,MH,12,60,2.500,5.000,2.500,147
111,MH,12,60,3.125,6.250,3.125,204
112,MH,12,60,3.750,7.500,3.750,209
113,MH,13,60,1.250,2.500,1.250,168
114,MH,13,60,1.875,3.750,1.875,189
115,MH,13,60,2.500,5.000,2.500,249
116,MH,13,60,3.125,6.250,3.125,338
117,MH,13,60,3.750,7.500,3.750,344
118,MH,14,60,1.250,2.500,1.250,285
119,MH,14,60,1.875,3.750,1.875,371
120,MH,14,60,2.500,5.000,2.500,386
121,MH,14,60,3.125,6.250,3.125,474
122,MH,14,60,3.750,7.500,3.750,482
123,MH,11,7,1.250,2.500,0.000,44
124,MH,11,7,1.875,3.750,0.000,60
125,MH,11,7,2.500,5.000,0.000,60
126,MH,11,7,3.125,6.250,0.000,77
127,MH,11,7,3.750,7.500,0.000,79
128,MH,11,28,1.250,2.500,0.000,88
129,MH,11,28,1.875,3.750,0.000,94
130,MH,11,28,2.500,5.000,0.000,101
131,MH,11,28,3.125,6.250,0.000,124
132,MH,11,28,3.750,7.500,0.000,156
133,MH,11,60,1.250,2.500,0.000,118
134,MH,11,60,1.875,3.750,0.000,130
135,MH,11,60,2.500,5.000,0.000,130
136,MH,11,60,3.125,6.250,0.000,145
137,MH,11,60,3.750,7.500,0.000,172
